Repository: vickie02736/paper-webpages

# Paper Webpages

Interactive, visual explanations of scientific papers and research concepts.

**Open the homepage:** [Research Atlas](https://vickie02736.github.io/paper-webpages/) · [English version](https://vickie02736.github.io/paper-webpages/?lang=en)

This repository collects the paper explainer webpages and research maps created by Kewei Zhu. The explainers are static HTML pages with shared local styles and navigation, so they can be opened through GitHub Pages without ChatGPT sign-in. Each paper lives in its own folder under [`papers/`](papers/), while the primary catalogue is stored in [`references/paper-catalog.json`](references/paper-catalog.json), alongside the preserved research reading maps.

## Research around MOF + AI

Six primary themes organize 479 papers, with one primary record per paper:

- [Metal–Organic Frameworks / 金属有机框架](https://vickie02736.github.io/paper-webpages/?theme=mof): 96 papers. Includes separate **MOF Stability / MOF 稳定性** and **Rare-Earth Adsorption & Separation / 稀土吸附与分离** subcategories.
- [Artificial Intelligence & Computing / 人工智能与计算](https://vickie02736.github.io/paper-webpages/?theme=ai): 90 papers.
- [General Chemistry & Materials / 通用化学与材料](https://vickie02736.github.io/paper-webpages/?theme=chemistry-materials): 73 papers.
- [Robotics & Lab Automation / 机器人与实验自动化](https://vickie02736.github.io/paper-webpages/?theme=robotics-lab): 72 papers.
- [Mathematics & Modelling Foundations / 数学与建模基础](https://vickie02736.github.io/paper-webpages/?theme=mathematics): 78 papers.
- [Life Sciences, Drug Discovery & Medicine / 生命科学、药物与医学](https://vickie02736.github.io/paper-webpages/?theme=life-medicine): 70 papers.

The homepage proceeds directly from its introduction to the six-theme catalogue. MOF retains five related methods/comparisons whose primary home is general chemistry and materials.

The library supports collecting ideas and developing research judgment. The existing [FreeMind reading collections](references/roadmaps/) retain their original explanatory context and filenames.

## Paper explainers

- [RAG — Retrieval-Augmented Generation for Knowledge-Intensive NLP Tasks](papers/rag/)
- [Self-RAG — Learning to Retrieve, Generate, and Critique through Self-Reflection](papers/self-rag/)
- [DeepRAG — Thinking to Retrieve Step by Step for Large Language Models](papers/deeprag/)

- [E5-Mistral — Improving Text Embeddings with Large Language Models](papers/e5-mistral/)

- [NV-Embed — Improved Techniques for Training LLMs as Generalist Embedding Models](papers/nv-embed/)

- [Ln local coordination — Lanthanides in Cr- and Zr-based MOFs](papers/ln-local-coordination/)

- [NCU-1 nanotraps — Rationally designed nanotrap structures for efficient separation of rare earth elements over a single step](papers/ncu1-nanotraps/)
- [PMIDA–MIL-101 — Rare-earth adsorption and ligand loading](papers/pmida-mil101/)
- [ATZ-BTC-Zn — Ion-exchange-assisted separation of adjacent rare earths](papers/atz-btc-zn/)
- [Hans-LanM dimer — Enhanced rare-earth separation with a metal-sensitive lanmodulin dimer](papers/hans-lanm-dimer/)
- [MOF SNAP — Quantum-accurate potentials with temperature-driven active learning](papers/mof-snap-active-learning/)

- [MOFTransformer — Multimodal pre-training for universal MOF transfer learning](papers/moftransformer/)

- [CALF-20 — Gas adsorption and framework flexibility](papers/calf20-flexibility/)

# UiO-66-NH₂/ZIF-8 REE recovery

Bilingual Research Atlas explainer of 3D-agaric like core-shell architecture UiO-66-NH2@ZIF-8 with robust stability for highly efficient REEs recovery, *Chemical Engineering Journal* (2020). [DOI](https://doi.org/10.1016/j.cej.2020.124023).

Twelve bilingual sections include 30 scientific output states, seven fitted-capacity baselines, all 80 log-selectivity cells and an explicitly labelled molar-unit calculation. The complete final main article and official SI were read; all 21 rendered SI pages, main figures, schemes and graphical abstract were visually checked. Page-specific QA covers every numerical output, scale, log definition, unit calculation, keyboard/ARIA/state behaviour, anchors and responsive layout.

Scientific/browser QA passes in Chinese and English at 1440, 768 and 390 px. Representative screenshots were saved and viewed. Catalogue and production bibliography are integrated; all 43 pages pass full static checks and browser regression (3,649 interaction actions). First-publication date: 2026-11-02.

[Published page](https://vickie02736.github.io/paper-webpages/papers/uio66-zif8-ree/) · [Evidence ledger](sources.md). Deployment is checked against the final GitHub Pages commit after push.

## High-school teaching revision

Introduces material-specific foundations, a method rationale, a worked evidence comparison and a reading checkpoint, with cumulative Intuition/Mechanism/Research controls. Original data and anchors are preserved. [Quality rollout and separate validation](../../reports/quality-rollout/README.md).

File: papers/uio66-zif8-ree/index.html
UiO-66/ZIF-8：稀土容量与耐久的权衡
ZHANG ET AL. · UiO-66-NH₂ / ZIF-8
复合之后，
容量和稳定性能一起提高吗？After combining MOFs,
do capacity and stability improve together?
从完整 SI 读懂形貌、单离子容量、竞争和循环寿命之间的权衡。Read the complete SI to connect morphology, single-ion capacity, competition and cycling lifetime.
最终正文与 21 页 SI 已核对；对数选择性与容量单位分别说明。Final main and all 21 rendered SI pages checked; logarithmic selectivity and capacity units explained.
Mengmeng Zhang et al. · Chemical Engineering Journal · 124023 (2020)
把两个 MOF 结合，改善什么？What improves when two MOFs are combined?
论文用 PVP 调节 UiO-66-NH₂ 与 ZIF-8 的复合形貌，研究 Nd、Eu、Gd、Er 的捕集。核心价值是把水稳定性、位点与吸附表现放在一起考虑。The paper uses PVP to control UiO-66-NH₂/ZIF-8 composite morphology and studies Nd, Eu, Gd and Er capture. Its central question joins water stability, sites and uptake performance.
形貌Morphology
UiO-66-NH₂ 核与片状 ZIF-8 壳，或在 ZIF-8 表面分布 UiO 颗粒。A UiO-66-NH₂ core with a lamellar ZIF-8 shell, or UiO particles on ZIF-8.

容量Capacity
复合物优于 UiO 载体，但 SI 中纯 ZIF-8 的拟合容量更高。Composites exceed UiO, while pure ZIF-8 has greater fitted capacities in the SI.

耐久Durability
酸浸后保留更多固体；第四、五轮再生仍出现功能与结构损失。More solid survives acid exposure, while later regeneration runs lose function and structure.

“稳健”是相对所测条件的比较结果，不代表材料在任意酸度、无限循环中保持完整，也不代表容量、选择性和寿命都同时最优。Robustness is a comparison within tested conditions. It does not establish intact material at every acidity or through unlimited cycles, or simultaneous optimal capacity, selectivity and lifetime.
PVP 与溶剂共同改变组装PVP and solvent jointly change assembly
U6N 是 UiO-66-NH₂。在 U6N@ZIF-8-x 中，作者将 U6N 描述为核、ZIF-8 为片状壳。x = 20、30、40、50 表示投入的 PVP 质量（mg），不是最终复合物中的质量百分比。U6N denotes UiO-66-NH₂. For U6N@ZIF-8-x, the authors describe a U6N core with a lamellar ZIF-8 shell. x = 20, 30, 40 or 50 is the PVP feed mass in mg, not the final composite mass percentage.
合成从 10 mg U6N、19 mL 甲醇、PVP 开始，加入 0.2 g 硝酸锌及 0.25 g 2-甲基咪唑的甲醇溶液。PVP 越多，SEM 中片层聚集越明显；甲醇用量减半则得到 ZIF-8/U6N，即 U6N 分布在十二面体 ZIF-8 表面。Synthesis starts with 10 mg U6N, 19 mL methanol and PVP, followed by 0.2 g zinc nitrate and a methanolic solution of 0.25 g 2-methylimidazole. More PVP accompanies greater lamellar aggregation in SEM. Halving methanol instead gives ZIF-8/U6N, with U6N distributed on dodecahedral ZIF-8.
SEM/TEM、元素分布、两组衍射特征和 XPS 支持复合形成。PVP 降低界面能并引导生长是作者的解释；这些表征没有独立解析所有界面原子连接。本页用文字比较形貌，不另造晶体拓扑图。SEM/TEM, elemental maps, diffraction features of both components and XPS support composite formation. Reduced interface energy and directed growth by PVP are the authors’ interpretation; the measurements do not independently resolve every interfacial atomic connection. Morphologies are compared in words without inventing crystal topology.
SI 中的合成和测量条件Synthesis and measurement conditions in the SIU6N：ZrCl₄ 0.0745 g、NH₂BDC 0.072 g、DMF 50 mL、乙酸 5.5 mL，393 K、24 h；洗涤后 373 K 干燥 12 h。复合物在 423 K 真空干燥 24 h。N₂ 等温线在 77 K 测量，预先 393 K 脱气 24 h。U6N: 0.0745 g ZrCl₄, 0.072 g NH₂BDC, 50 mL DMF and 5.5 mL acetic acid at 393 K for 24 h, followed by washing and drying at 373 K for 12 h. Composites are vacuum-dried at 423 K for 24 h. N₂ isotherms are measured at 77 K after degassing at 393 K for 24 h.
保留衍射峰，也可能损失固体Diffraction can remain while solid mass is lost
酸性 pH 2Acidic pH 2pH 2–8 系列pH 2–8 series

来源：图 3，水溶液浸泡 24 h。残余质量与 PXRD 是互补指标，不是同一个“稳定性百分比”。图中未标注的逐点柱高没有被数字化为精确新数据。Source: Figure 3, 24 h aqueous immersion. Residual mass and PXRD are complementary indicators rather than one stability percentage. Unlabeled individual bar heights are not digitized into exact new data.
TGA 的热稳定性不等于水中稳定性。正文对 500 °C 以下的失重另有 4.28% 与约 10% 的不同叙述；本页不将热分析当成零水解或长期耐酸的证明。Thermal stability in TGA differs from aqueous stability. The prose gives differing 4.28% and about 10% descriptions below 500 °C. Thermal analysis is not treated as proof of zero hydrolysis or long-term acid resistance.
先保留每组实验的物料条件Keep each dataset with its material inventory
pH 比较：5 mg 固体 / 5 mL、REE 20 mg/L，303 K、180 rpm、8 h，pH 2–6。动力学使用 REE 40 mg/L、pH 5、2–200 min。等温线则是 5 mg / 10 mL、初始 REE 20–500 mg/L；固液比与 pH 比较不同。pH comparison: 5 mg solid in 5 mL, REE 20 mg/L, 303 K, 180 rpm for 8 h, pH 2–6. Kinetics uses REE 40 mg/L, pH 5 and 2–200 min. Isotherms instead use 5 mg in 10 mL, initially 20–500 mg/L; their solid/liquid ratio differs from the pH experiment.
质量守恒上，pH 比较那组即使 100% 去除也只能得到 20 mg/g；等温线最高初始浓度与固液比允许的库存上限为 1000 mg/g。它们不是同一组实验中的矛盾容量。By mass balance, the pH experiment has an inventory ceiling of 20 mg/g even at complete removal. The highest isotherm feed and its solid/liquid ratio allow 1000 mg/g. These are different experimental inventories, rather than conflicting capacities from one experiment.
图 5 的 pH 3–6 比较中，纯 ZIF-8 对 Nd 的去除也高于部分复合物；酸性 pH 2 时复合物优于易受损的 ZIF-8。因此不能把结果概括为所有 pH 下复合物都最佳。In Figure 5 at pH 3–6, pure ZIF-8 also removes more Nd than some composites. At acidic pH 2, composites outperform the more damaged ZIF-8. The results do not establish universally best composite performance across pH.
复合提高了 UiO 的容量，但不是所有基线Composites exceed UiO capacity, with a stronger ZIF-8 baseline
U6NU6NZIF-8ZIF-8核壳 · PVP 20 mgCore–shell · PVP 20 mgZIF-8/U6NZIF-8/U6NPVP 30 mgPVP 30 mgPVP 40 mgPVP 40 mgPVP 50 mgPVP 50 mg

来源：SI 表 S1–S7 的 Langmuir 拟合容量，统一 0–500 mg/g；顺序 Nd / Eu / Gd / Er。BET 与 DFT 面积来自正文表 1。两种面积估计方法不同，不能互换。Source: Langmuir fitted capacities in SI Tables S1–S7 on one 0–500 mg/g scale, ordered Nd/Eu/Gd/Er. BET and DFT area estimates come from main Table 1 and are not interchangeable methods.
这些是单离子等温线的拟合容量，不是混合稀土的分离因子。纯 ZIF-8 的四项拟合容量均高于 PVP 20 mg 核壳复合物；这个 SI 与正文概括之间的差异不能隐藏。复合的收益应结合耐酸性和循环结果判断。These are fitted single-ion isotherm capacities, not separation factors for mixed REEs. Pure ZIF-8 has higher fitted values than the PVP 20 mg core–shell composite for all four elements. This difference from the main-text generalization remains explicit. Composite benefits need to be assessed with acid stability and cycling.
拟合并不直接解析位点A fit does not directly resolve sites正文称 Langmuir R² 达 1.00；SI 表 S4 实际为 0.9854、0.9641、0.9736、0.9447。Freundlich 模型没有有限饱和容量，其他行的大数也不能无条件解释成实测最大负载。本图只显示清楚标记的 Langmuir 行。The prose describes Langmuir R² reaching 1.00; SI S4 actually gives 0.9854, 0.9641, 0.9736 and 0.9447. Freundlich has no finite saturation capacity, and large values in other model rows cannot automatically be treated as observed maximum loading. Only the explicitly identified Langmuir rows are plotted.
混合稀土里，Er 的行为更突出Er stands out in the mixed-REE experiment
SI 图 S3 同时给出 Nd、Eu、Gd、Er 的竞争等温线。Er 的拟合曲线高于其余三者，标注容量为核壳复合物 213.48 mg/g、ZIF-8/U6N 197.47 mg/g；其他 REE 的曲线随竞争发生变化。SI Figure S3 presents competing Nd, Eu, Gd and Er isotherms. Er has the highest fitted curve, labeled 213.48 mg/g for the core–shell material and 197.47 mg/g for ZIF-8/U6N. Other REE curves change under competition.
这支持所测混合条件中的 Er 偏好，但不等同于纯 Er 产品、所有相邻镧系的分离，或单离子 Langmuir 容量直接迁移到混合液。This supports Er preference in the tested mixture without establishing pure Er product, separation of every neighboring lanthanide, or direct transfer of single-ion Langmuir capacities to mixed feeds.
选择性表中的数值，是对数The selectivity tables report a logarithm
SI 式 11 定义 SelREE/X = log[(qe/Ce)REE / (qe/Ce)X]。因此它是分配比之比的对数，零表示相等，正值表示偏向 REE。0.71 仍为正值；不能按普通 β 小于 1 来解释。原式未明确写出对数底数，本页不反推出精确 β。SI Equation 11 defines SelREE/X = log[(qe/Ce)REE / (qe/Ce)X]. It is a logarithm of a distribution-ratio ratio: zero means equal partitioning, and positive values favor the REE. A value of 0.71 is still positive; it is not a conventional β below one. The base is not explicitly stated, so exact β values are not reconstructed.
核壳 · 20 mg PVPCore–shell · 20 mg PVPZIF-8/U6NZIF-8/U6N
REE / 其他：20 / 20 mg/LREE / others: 20 / 20 mg/LREE / 其他：40 / 20 mg/LREE / others: 40 / 20 mg/L
Nd(III)Nd(III)Eu(III)Eu(III)Gd(III)Gd(III)Er(III)Er(III)

来源：表 S10 / S11；pH 5；同存 Cd、Zn、Cu、Mn、Co。所有图使用 0–3 的相同对数量尺，无单位。这些条件改变的是 REE 浓度；不能把 40/20 误写为仅增加干扰离子。它也不是最终回收率或产品纯度。Source: Tables S10/S11 at pH 5 with Cd, Zn, Cu, Mn and Co. Every plot uses the same dimensionless 0–3 logarithmic scale. The higher feed changes REE concentration, rather than only raising interfering ions. This metric is also distinct from final recovery or product purity.
把 mg/g 换成 mmol/gConvert mg/g into mmol/g
原文将 Nd 249.90 mg/g 写成 1.73 mol/g，也将混合液 Er 213.48 mg/g 写成 1.28 mol/g。按摩尔质量换算，二者应约为 1.73 和 1.28 mmol/g；原单位相差 1000 倍。下面仅做单位教学，不生成新的吸附数据。The source expresses Nd 249.90 mg/g as 1.73 mol/g and mixed-feed Er 213.48 mg/g as 1.28 mol/g. Molar-mass conversion instead gives approximately 1.73 and 1.28 mmol/g, a factor of 1000 in the unit. The exercise below converts units without generating new uptake measurements.
假设 Er 质量容量Hypothetical Er mass capacity 采用 Er 摩尔质量 167.259 g/molUsing Er molar mass 167.259 g/mol

换算式：q(mmol/g) = q(mg/g) / 167.259；再除以 1000 得到 mol/g。容量的质量单位与物质的量单位各有用途，不能混用来放大材料表现。Conversion: q(mmol/g) = q(mg/g) / 167.259; dividing by another 1000 gives mol/g. Mass-based and molar capacities have distinct uses and must retain their units.
多项线索支持络合，但没有直接配位结构Several clues support complexation without a resolved coordination structure
滴定位点Titratable groups吸附后光谱Post-uptake spectra动力学与热力学Kinetics and thermodynamics

作者提出羧基、氨基及与水作用产生的含氧位点参与结合。FTIR / XPS 变化与该解释相容，但没有逐原子验证示意图中的配位数、连接和全部位点身份。本页不重画 Scheme 2 的原子结构。The authors propose binding involving carboxyl, amino and oxygen-containing sites formed through interaction with water. FTIR/XPS changes are compatible with that interpretation without atom-by-atom validation of the proposed coordination counts, connectivity or every site identity. Scheme 2 atomic structures are not redrawn.
SI 的内部数值边界Internal numerical limits in the SI表 S9 的部分 Elovich R² 为 5.86、7.97，超出普通 R² 的有效范围；拟一级 k₁ 还列负值。表 S8 的 Kad、ΔG、ΔH / ΔS 也不能一致互相还原。例如核壳复合物在 303 K 的 Kad = 4.38，若直接视作无量纲 K，−RTlnK 约 −3.72 kJ/mol，而表列 −5.13。它们不能作为已自洽验证的标准热力学或唯一化学机理。Some Table S9 Elovich R² values are 5.86 and 7.97, outside the ordinary R² range, while pseudo-first-order k₁ values are negative. Table S8 Kad, ΔG and ΔH/ΔS also do not reproduce each other consistently. For the core–shell material at 303 K, Kad = 4.38 gives about −3.72 kJ/mol via −RTlnK if treated as dimensionless, versus the tabulated −5.13. These are not self-consistently validated standard thermodynamics or proof of one chemical mechanism.
第四轮开始，功能与结构一起变化Function and structure change in later cycles
第 1–3 轮Runs 1–3第 4–5 轮Runs 4–5

SI 再生方法：5 mg 材料与 Nd 40 mg/L、pH 5 反应 6 h，再置于乙腈中 333 K、24 h，重复五轮。这里使用有机溶剂再生，不是简单清水冲洗。图 10 同时给出逐轮 PXRD 和 Nd 去除率。SI regeneration: 5 mg material contacts Nd 40 mg/L at pH 5 for 6 h, followed by acetonitrile at 333 K for 24 h, repeated over five runs. This uses organic-solvent regeneration. Figure 10 presents cycle-wise PXRD together with Nd removal.
尚缺 Zn / Zr / 配体在循环液中的完整释放量、循环后孔隙与连续流动验证。保留三轮高去除率是可用证据，但不能外推为永久稳定或没有组分损失。Complete cycle-wise Zn/Zr/linker release, post-cycle porosity and continuous-flow validation are missing. High removal over three runs is useful evidence within that horizon, without establishing permanent stability or no component loss.
如何把容量、选择性与稳定性放在一起Read capacity, selectivity and stability together
单离子拟合容量回答“在这套浓度与模型中可装多少”；混合 REE 曲线回答竞争偏好；SI 对数选择性比较 REE 与过渡金属的分配；浸泡残余质量和循环 PXRD 回答耐久的不同侧面。它们都不能互相替代。Single-ion fitted capacities describe loading in a particular concentration/model setting. Mixed-REE curves address competition. SI logarithmic selectivity compares partitioning against transition metals. Immersion mass and cycling PXRD address different aspects of durability. These metrics cannot substitute for each other.
工艺发展还需要真实工作液的离子、酸与有机物背景，完整物料衡算、回收产品纯度、溶剂消耗、成型颗粒和长期穿透。此文提供了形貌调节与多性能权衡的出发点。Process development also needs actual feed chemistry, full mass balances, product purity, solvent use, shaped particles and long-term breakthrough. This work offers a starting point for morphology control and performance trade-offs.
正文与完整 SI 都参与核对Both the main article and complete SI inform this page
Zhang et al. 3D-agaric like core-shell architecture UiO-66-NH₂@ZIF-8 with robust stability for highly efficient REEs recovery. Chemical Engineering Journal 386 (2020), 124023.
正式论文Final article · 官方 SIOfficial SI
已读完整出版社正文及表 1–2、图 1–10、Scheme 1–2、图文摘要；完整 SI 转换并渲染为 21 页，全部查看，包括合成、滴定、再生、式 1–11、图 S1–S3、表 S1–S11。2020-01-03 录用，2020-01-07 首次上线。The complete publisher main, Tables 1–2, Figures 1–10, Schemes 1–2 and graphical abstract were read/checked. The entire SI was converted and rendered into 21 pages, all viewed, including synthesis, titration, regeneration, Equations 1–11, Figures S1–S3 and Tables S1–S11. Accepted 2020-01-03; first online 2020-01-07.
数字、图表量尺、对数定义、拟合/实测区分及原文差异详列于 sources.md；单位换算为明确教学计算。sources.md records numbers, plot scales, the logarithmic definition, fitted/measured distinctions and source discrepancies. Unit conversion is explicitly educational.
